Repository: leewaters90/FactDB

# FactDB

A structured, searchable database of engineering facts — designed to bolster
small AI models' ability to plan and execute complex engineering tasks through
a built-in reasoning architecture.

## Overview

FactDB organises engineering knowledge into **discrete, verifiable facts** with:

* **Layered detail** — facts carry a `detail_level` (`fundamental` → `expert`),
  allowing an AI planner to retrieve the appropriate depth for its context window.
* **Rich classification** — domain → category → subcategory taxonomy.
* **Verification workflow** — DRAFT → PENDING_REVIEW → VERIFIED lifecycle
  with full audit trail.
* **Change management** — every edit creates a version snapshot; the complete
  history is retained.
* **Fact relationships** — a directed graph connecting facts via semantic edges
  (`depends_on`, `supports`, `derived_from`, `contradicts`, `prerequisite`,
  `example_of`, `generalises`).
* **Reasoning engine** — backward chaining (prerequisite collection), forward
  chaining (consequence derivation), conflict detection, decision tree
  construction, and expert-system rule evaluation.

## Quick Start

```bash

# 2. Initialise the database
factdb init-db

# 3. Load curated engineering facts
factdb seed

# 4. Load project and design-element data
factdb seed-projects

# 5. Launch the web UI
factdb web

# → open http://127.0.0.1:5000/ in your browser

# 6. Search (CLI)
factdb search "entropy"
factdb search --domain electrical --level fundamental
factdb search --tag thermodynamics

# 7. Browse (CLI)
factdb list --domain mechanical
factdb show <fact-id>

# 8. Explore relationships and prerequisites
factdb related <fact-id>
factdb prereqs <fact-id>

# 9. Export for AI ingestion
factdb export --domain mechanical --output mechanical_facts.json

# 10. Verification workflow
factdb verify <fact-id> --action submit --by alice
factdb verify <fact-id> --action approve --by bob --notes "Verified against reference"

# 11. FPS-style robotics simulation loop
factdb simulate-robotics --iterations 1 --max-steps 64 --inject-loss --json
```

The database path defaults to `data/factdb.sqlite`. Override via the
`FACTDB_DATABASE_URL` environment variable (any SQLAlchemy connection string):

```bash
export FACTDB_DATABASE_URL="sqlite:////path/to/custom.sqlite"
```

---

## Data Model

```
EngineeringDomain
└── Fact
    ├── title, content, extended_content   # layered detail
    ├── formula, units                     # engineering precision
    ├── domain, category, subcategory      # taxonomy
    ├── detail_level                       # fundamental / intermediate / advanced / expert
    ├── confidence_score                   # 0.0-1.0
    ├── status                             # draft / pending_review / verified / deprecated
    ├── version                            # current version number
    ├── Tags  (many-to-many)
    ├── FactVersions  (immutable audit snapshots)
    ├── FactVerifications  (verification events)
    └── FactRelationships  (outgoing directed graph edges)
```

### Engineering Domains

| Value | Description |
|-------|-------------|
| `mechanical` | Thermodynamics, mechanics of materials, dynamics |
| `electrical` | Circuit theory, electronics, power systems |
| `civil` | Structural, geotechnical, transportation |
| `software` | Algorithms, architecture, systems |
| `chemical` | Thermodynamics, reaction engineering, transport |
| `aerospace` | Propulsion, aerodynamics, orbital mechanics |
| `materials` | Selection, properties, failure analysis |
| `systems` | Control theory, signal processing, reliability |
| `general` | Cross-domain fundamentals |

### Relationship Types

| Type | Semantics |
|------|-----------|
| `depends_on` | Source *requires* target to be true/applicable |
| `supports` | Source provides evidence for target |
| `contradicts` | Source and target cannot both be true |
| `derived_from` | Source is derived/calculated from target |
| `prerequisite` | Target must be understood before source |
| `example_of` | Source is a concrete example of target |
| `generalises` | Source is a generalisation of target |

---

## Verification and Change Management

```
DRAFT --> PENDING_REVIEW --> VERIFIED
               |
               v
            DRAFT  (rejected or revision requested)
```

Each transition is recorded as a `FactVerification` row.  Every edit to a fact
generates a `FactVersion` snapshot so nothing is ever lost.

```python
from factdb import init_db, FactRepository, VerificationWorkflow
from factdb.database import get_session_factory

init_db()
session = get_session_factory()()

repo = FactRepository(session)
wf   = VerificationWorkflow(session)

fact = repo.create(
    title="Fourier's Law of Heat Conduction",
    content="q = -k gradient(T)",
    domain="mechanical",
    category="heat transfer",
    detail_level="intermediate",
    formula="q = -k * dT/dx",
    units="W/m^2",

# Against a specific database
factdb --db sqlite:////path/to/factdb.sqlite web
```

File: data/facts/materials/material-selection/08cc4f53-0f25-4aa5-b2b8-db0df4041e61.json
{
  "title": "Thermal Spray WC-Co Coating Porosity and Adhesion Strength Correlation",
  "domain": "materials",
  "category": "material selection",
  "content": "HVOF-sprayed WC-12Co coatings (particle size 15–45 µm, gas velocity 700 m/s) exhibit porosity 0.5–2% measured by image analysis of polished cross-sections. Porosity% = (dark_pixel_count / total_pixels) × 100 after grey-level thresholding at 50/255. Coatings with porosity > 2% show bond strength < 65 MPa (ASTM C633) and Vickers hardness < 1100 HV0.3. Real-time surface inspection uses near-IR oblique illumination to detect delamination as thermal contrast anomaly visible in greyscale images.",
  "detail_level": "intermediate",
  "id": "08cc4f53-0f25-4aa5-b2b8-db0df4041e61"
}

File: data/facts/materials/material-selection/2c133706-3203-4a25-becb-05d6b6d69315.json
{
  "title": "Powder Metallurgy Sintering Kinetics and Densification Modelling",
  "domain": "materials",
  "category": "material selection",
  "content": "Sintering of metal powders proceeds through initial (neck growth x/r < 0.3, surface diffusion), intermediate (grain-boundary diffusion), and final (pore closure) stages. Density evolution follows ρ(t) = ρ_f − (ρ_f − ρ_0)·exp(−k·t^n) with activation energy Q. For 316L stainless steel (D50 = 25 µm): optimal 1320 °C for 2 h in 95% N₂/5% H₂ achieving 97–99% theoretical density. Heating rate ≤ 5 °C/min below 600 °C avoids binder burnout cracking; ramp ≤ 10 °C/min above 900 °C avoids thermal shock.",
  "detail_level": "intermediate",
  "id": "2c133706-3203-4a25-becb-05d6b6d69315"
}

File: data/facts/materials/material-selection/333a5354-8e4e-4e1a-aedf-cafd3c20db96.json
{
  "title": "Miner's Rule Cumulative Fatigue Damage and S-N Curve Life Estimation",
  "domain": "materials",
  "category": "material selection",
  "content": "Linear damage accumulation D = Σ(n_i/N_i) where n_i cycles at stress amplitude σ_i and N_i = C/σ_i^m from the Basquin S-N curve. Failure when D ≥ 1.0. For structural steel (S355): Basquin constants C = 10^12, m = 3. Vibration acceleration amplitudes converted to pseudo-stress via σ ≈ E·a·L²/(2π·f_n)² for beam-like structures. Peak extraction via rainflow counting. Real-time embedded damage accumulation allows remaining fatigue life estimation and predictive maintenance alerts.",
  "detail_level": "intermediate",
  "id": "333a5354-8e4e-4e1a-aedf-cafd3c20db96"
}

File: data/facts/materials/material-selection/4037e2a8-0911-4428-9587-2513110e779b.json
{
  "title": "Dielectric Cure Monitoring Ion Viscosity and Degree of Cure",
  "domain": "materials",
  "category": "material selection",
  "content": "Dielectric analysis (DEA) tracks epoxy cure state by measuring ion viscosity (IV) via interdigitated sensors excited at 1–10 kHz. Degree of cure α = (log IV_max − log IV) / (log IV_max − log IV_min). Gelation occurs at α ≈ 0.55 (steep IV rise); vitrification at α ≈ 0.85 (IV plateau). Full cure threshold α ≥ 0.95 triggers controlled cool-down. Sensor signal correlates with DSC-measured conversion with R² > 0.97 for standard epoxy-amine systems.",
  "detail_level": "intermediate",
  "id": "4037e2a8-0911-4428-9587-2513110e779b"
}

File: data/facts/materials/material-selection/5b37441a-a0c1-4f50-aa70-68feb501d59a.json
{
  "title": "Nitinol Shape Memory Alloy Transformation Temperature and Actuation Hysteresis",
  "domain": "materials",
  "category": "material selection",
  "content": "Ni₅₀Ti₅₀ Nitinol exhibits martensite→austenite transformation on heating (Austenite start As = 70 °C, finish Af = 90 °C) and austenite→martensite on cooling (Martensite start Ms = 60 °C, Mf = 40 °C). Recovery strain 4–8%; peak recovery stress 600 MPa. Electrical resistance drops 15% through transformation. Joule-heating via PWM current is the standard actuation method. Cycling above 150 °C degrades transformation temperature stability. Hysteresis compensation requires asymmetric heating/cooling PID gains.",
  "detail_level": "intermediate",
  "id": "5b37441a-a0c1-4f50-aa70-68feb501d59a"
}

File: data/facts/materials/material-selection/71025e5e-b8e5-43cb-9ec5-f6bf84e311a3.json
{
  "title": "Ceramic Sintering Grain Growth Kinetics and Final Density Evolution",
  "domain": "materials",
  "category": "material selection",
  "content": "Al₂O₃ sintering densification: dρ/dt = A·D_gb·γ/(G³·T) where G is grain size and D_gb grain-boundary diffusivity. Grain growth: G² − G₀² = K·t·exp(−Q_g/RT) with Q_g = 480 kJ/mol for alumina. Target: 1550–1600 °C for 2 h yields > 99% theoretical density. Rapid cooling below 1000 °C at ≤ 10 °C/min suppresses abnormal grain growth. Multi-zone kiln enables ≤ ±5 °C uniformity across 500 mm length. Heating rate during binder burnout (300–600 °C) must remain ≤ 1 °C/min to avoid crack formation.",
  "detail_level": "intermediate",
  "id": "71025e5e-b8e5-43cb-9ec5-f6bf84e311a3"
}

File: data/facts/materials/material-selection/7b8809b7-2951-4f0b-baad-1182fb52790c.json
{
  "title": "Linear Polarisation Resistance Corrosion Rate Measurement for Steel",
  "domain": "materials",
  "category": "material selection",
  "content": "Stern-Geary method: apply ±10 mV polarisation from open-circuit potential to embedded rebar and measure current response. Polarisation resistance Rp = ΔE/Δi (Ω·cm²). Corrosion current i_corr = B/Rp where B = 26 mV (active steel) or 52 mV (passive). Corrosion rate CR (mm/year) = 0.00327·i_corr·M_eq/(n·ρ); for steel: CR = 0.00327·i_corr·55.85/(2·7.87). Active threshold: i_corr > 0.1 µA/cm²; passive < 0.1 µA/cm². Scan completed in < 60 s per measurement cycle.",
  "detail_level": "intermediate",
  "id": "7b8809b7-2951-4f0b-baad-1182fb52790c"
}

File: data/facts/materials/material-selection/868b9a1a-e437-5741-872e-6402df6bbc93.json
{
  "id": "868b9a1a-e437-5741-872e-6402df6bbc93",
  "title": "Ashby Material Selection — Property Charts",
  "domain": "materials",
  "category": "material selection",
  "subcategory": "performance indices",
  "detail_level": "advanced",
  "content": "Material performance indices (e.g. E/ρ for stiffness-limited beams) allow objective comparison of materials on Ashby charts by plotting relevant properties on logarithmic axes.",
  "extended_content": "Common indices: E^(1/2)/ρ (minimum weight beam, stiffness-limited), σ_y/ρ (minimum weight, strength-limited), K_Ic/σ_y (fracture toughness / yield strength for damage tolerance).  Constraint lines on log-log axes separate feasible materials.",
  "formula": null,
  "units": null,
  "source": "Ashby, Materials Selection in Mechanical Design, 5th ed.",
  "source_url": null,
  "confidence_score": 1.0,
  "status": "draft",
  "version": 1,
  "tags": [
    "materials",
    "selection",
    "ashby",
    "design",
    "weight"
  ],
  "created_by": "seed"
}

File: data/facts/materials/material-selection/beabf7d2-ba05-404a-ac56-50449c5c0f53.json
{
  "title": "Electroplating Current Density and Hull Cell Deposit Quality",
  "domain": "materials",
  "category": "material selection",
  "content": "For Watts nickel bath (NiSO₄ 300 g/L, NiCl₂ 60 g/L, H₃BO₃ 45 g/L), optimal current density is 2–5 A/dm², pH 3.5–4.5, temperature 45–55 °C. Hull cell mapping reveals burnt deposits above 6 A/dm² and pitting below 1 A/dm². pH drift > 0.3 units triggers corrective acid (H₂SO₄) or base (NiCO₃) dosing. Stirring at 30–60 RPM prevents depletion layer build-up. Cathode efficiency 95–98% in this window.",
  "detail_level": "intermediate",
  "id": "beabf7d2-ba05-404a-ac56-50449c5c0f53"
}

File: data/facts/materials/material-selection/d599004c-874a-4be3-9962-5644a8bc077a.json
{
  "title": "Carbon Fibre Prepreg Out-of-Autoclave Cure Cycle Optimisation",
  "domain": "materials",
  "category": "material selection",
  "content": "Out-of-autoclave (OOA) CFRP cure of Hexply M21/T800: ramp 2 °C/min to 120 °C under vacuum ≥ 0.85 bar absolute; dwell 60 min; ramp 2 °C/min to 180 °C; dwell 120 min; cool ≤ 3 °C/min to 60 °C then vent. Exothermic peak at 135–145 °C can cause thermal runaway if ramp exceeds 3 °C/min. Void content < 1% requires continuous vacuum throughout heat-up. Pressure cascade control: outer loop tracks temperature ramp profile; inner loop maintains vacuum setpoint.",
  "detail_level": "intermediate",
  "id": "d599004c-874a-4be3-9962-5644a8bc077a"
}

File: data/facts/materials/material-selection/e11cacc1-5a32-412e-9dad-ce1110a3c4fa.json
{
  "title": "Polymer Melt Flow Index and Viscosity Temperature Dependence",
  "domain": "materials",
  "category": "material selection",
  "content": "Melt flow index (MFI, g/10 min) characterises thermoplastic processability under ASTM D1238: 2.16 kg load at material-specific temperature (190 °C for PE, 230 °C for PP). Viscosity follows Arrhenius relationship: η = A·exp(E_a/RT) with E_a = 40–80 kJ/mol for commodity polymers. MFI < 2 indicates high viscosity (sheet/pipe extrusion); MFI > 20 indicates low viscosity (injection moulding). Thermal degradation onset detectable as colour change (yellowindex) above critical temperature; for PP onset at 260 °C.",
  "detail_level": "intermediate",
  "id": "e11cacc1-5a32-412e-9dad-ce1110a3c4fa"
}
